Repository: Evgenii-Barannik/Diamond-IR

# Diamond-IR
To see code: [![Binder](https://mybinder.org/badge_logo.svg)](https://mybinder.org/v2/gh/Evgenii-Barannik/Diamond-IR/HEAD?filepath=Diamond-IR.ipynb)

With Voila: [![Binder](https://mybinder.org/badge_logo.svg)](https://mybinder.org/v2/gh/Evgenii-Barannik/Diamond-IR/HEAD?urlpath=%2Fvoila%2Frender%2FDiamond-IR.ipynb)

An interactive infrared absorption spectrum of a diamond. Featuring A, B, C defects (centers). 
Numbers A, B, C in the animation correspond to nitrogen concentrations in atomic ppm.

File: Data/Absorption_spectra_fast.csv (part 1 of 2)
Wavenumber,Diamond_abs,A_defect_abs,B_defect_abs,C_defect_abs
600.019,0.0,0.0,0.0,0.0
601.225,0.101193,0.0,0.0,0.0
602.43,0.139065,0.0,0.0,0.0
603.636,0.169492,0.0,0.0,0.0
604.841,0.172321,0.0,0.0,0.0
606.046,0.154113,0.0,0.0,0.0
607.252,0.167001,0.0,0.0,0.0
608.457,0.217953,0.0,0.0,0.0
609.662,0.249087,0.0,0.0,0.0
610.868,0.260341,0.0,0.0,0.0
612.073,0.305672,0.0,0.0,0.0
613.278,0.3928,0.0,0.0,0.0
614.484,0.376101,0.0,0.0,0.0
615.689,0.383386,0.0,0.0,0.0
616.894,0.438493,0.0,0.0,0.0
618.1,0.410819,0.0,0.0,0.0
619.305,0.397768,0.0,0.0,0.0
620.51,0.465558,0.0,0.0,0.0
621.716,0.479207,0.0,0.0,0.0
622.921,0.446895,0.0,0.0,0.0
624.126,0.530776,0.0,0.0,0.0
625.332,0.526773,0.0,0.0,0.0
626.537,0.492948,0.0,0.0,0.0
627.742,0.593875,0.0,0.0,0.0
628.948,0.527174,0.0,0.0,0.0
630.153,0.528723,0.0,0.0,0.0
631.359,0.574844,0.0,0.0,0.0
632.564,0.540752,0.0,0.0,0.0
633.769,0.565446,0.0,0.0,0.0
634.975,0.590114,0.0,0.0,0.0
636.18,0.585915,0.0,0.0,0.0
637.385,0.602035,0.0,0.0,0.0
638.591,0.628984,0.0,0.0,0.0
639.796,0.632462,0.0,0.0,0.0
641.001,0.627991,0.0,0.0,0.0
642.207,0.643278,0.0,0.0,0.0
643.412,0.662723,0.0,0.0,0.0
644.617,0.678948,0.0,0.0,0.0
645.823,0.684641,0.0,0.0,0.0
647.028,0.701171,0.0,0.0,0.0
648.233,0.73005,0.0,0.0,0.0
649.439,0.733536,0.0,0.0,0.0
650.644,0.71524,0.0,0.0,0.0
651.849,0.768196,0.0,0.0,0.0
653.055,0.809396,0.0,0.0,0.0
654.26,0.730951,0.0,0.0,0.0
655.465,0.894729,0.0,0.0,0.0
656.671,0.845685,0.0,0.0,0.0
657.876,0.755195,0.0,0.0,0.0
659.081,0.941595,0.0,0.0,0.0
660.287,0.844734,0.0,0.0,0.0
661.492,0.779481,0.0,0.0,0.0
662.697,0.965769,0.0,0.0,0.0
663.903,0.864094,0.0,0.0,0.0
665.108,0.784612,0.0,0.0,0.0
666.313,1.06952,0.0,0.0,0.0
667.519,1.29157,0.0,0.0,0.0
668.724,0.964769,0.0,0.0,0.0
669.929,0.999484,0.0,0.0,0.0
671.135,0.911,0.0,0.0,0.0
672.34,0.842196,0.0,0.0,0.0
673.545,0.954973,0.0,0.0,0.0
674.751,0.915892,0.0,0.0,0.0
675.956,0.872561,0.0,0.0,0.0
677.161,0.918747,0.0,0.0,0.0
678.367,0.96011,0.0,0.0,0.0
679.572,0.919087,0.0,0.0,0.0
680.778,0.910915,0.0,0.0,0.0
681.983,1.0076,0.0,0.0,0.0
683.188,0.961618,0.0,0.0,0.0
684.394,0.928608,0.0,0.0,0.0
685.599,1.02092,0.0,0.0,0.0
686.804,0.992021,0.0,0.0,0.0
688.01,0.940091,0.0,0.0,0.0
689.215,1.02974,0.0,0.0,0.0
690.42,1.02931,0.0,0.0,0.0
691.625,0.949992,0.0,0.0,0.0
692.831,1.0108,0.0,0.0,0.0
694.036,1.04944,0.0,0.0,0.0
695.242,0.97924,0.0,0.0,0.0
696.447,1.01109,0.0,0.0,0.0
697.652,1.06165,0.0,0.0,0.0
698.858,1.0019,0.0,0.0,0.0
700.063,1.00867,0.0,0.0,0.0
701.268,1.07433,0.0,0.0,0.0
702.474,1.03069,0.0,0.0,0.0
703.679,1.01717,0.0,0.0,0.0
704.884,1.07881,0.0,0.0,0.0
706.09,1.05494,0.0,0.0,0.0
707.295,1.03342,0.0,0.0,0.0
708.5,1.08376,0.0,0.0,0.0
709.706,1.07587,0.0,0.0,0.0
710.911,1.04715,0.0,0.0,0.0
712.116,1.07744,0.0,0.0,0.0
713.322,1.08752,0.0,0.0,0.0
714.527,1.05846,0.0,0.0,0.0
715.732,1.07536,0.0,0.0,0.0
716.938,1.09401,0.0,0.0,0.0
718.143,1.07796,0.0,0.0,0.0
719.348,1.09697,0.0,0.0,0.0
720.554,1.11393,0.0,0.0,0.0
721.759,1.08894,0.0,0.0,0.0
722.965,1.09832,0.0,0.0,0.0
724.17,1.11749,0.0,0.0,0.0
725.375,1.10406,0.0001,0.0,0.0
726.581,1.10771,0.0001,0.0,0.0
727.786,1.12394,0.0001,0.0,0.0
728.991,1.11538,0.0001,0.0,0.0
730.197,1.11863,0.0001,0.0,0.0
731.402,1.13968,0.0001,0.0,0.0
732.607,1.12768,0.0001,0.0,0.0
733.813,1.12349,0.0001,0.0,0.0
735.018,1.1456,0.0001,0.0,0.0
736.223,1.13465,0.0001,0.0,0.0
737.429,1.12385,0.0001,0.0,0.0
738.634,1.15935,0.0001,0.0,0.0
739.839,1.16182,0.0001,0.0,0.0
741.045,1.13688,0.0001,0.0,0.0
742.25,1.16538,0.0001,0.0,0.0
743.455,1.18273,0.0001,0.0,0.0
744.661,1.14842,0.0001,0.0,0.0
745.866,1.16997,0.0001,0.0,0.0
747.071,1.20481,0.0001,0.0,0.0
748.277,1.16698,0.0001,0.0,0.0
749.482,1.17081,0.0001,0.0,0.0
750.687,1.2157,0.0001,0.0,0.0
751.893,1.18768,0.0001,0.0,0.0
753.098,1.16674,0.0001,0.0,0.0
754.303,1.21936,0.0001,0.0,0.0
755.509,1.2186,0.0001,0.0,0.0
756.714,1.17945,0.0001,0.0,0.0
757.919,1.22023,0.0001,0.0,0.0
759.125,1.24482,0.0001,0.0,0.0
760.33,1.19503,0.0001,0.0,0.0
761.535,1.21234,0.0001,0.0,0.0
762.741,1.25444,0.0001,0.0,0.0
763.946,1.21405,0.0001,0.0,0.0
765.151,1.20178,0.0001,0.0,0.0
766.357,1.2582,0.0001,0.0,0.0
767.562,1.24599,0.0001,0.0,0.0
768.768,1.20923,0.0001,0.0,0.0
769.973,1.25878,0.0001,0.0,0.0
771.178,1.27225,0.0001,0.0,0.0
772.384,1.21727,0.0001,0.0,0.0
773.589,1.24112,0.0001,0.0,0.0
774.794,1.28083,0.0001,0.0,0.0
776.0,1.2371,0.0001,0.0,0.0
777.205,1.23788,0.0001,0.0,0.0
778.41,1.29033,0.0001,0.0,0.0
779.615,1.26565,0.0001,0.0,0.0
780.821,1.23652,0.0001,0.0,0.0
782.026,1.28987,0.0001,0.0,0.0
783.232,1.29064,0.0001,0.0,0.0
784.437,1.24887,0.0001,0.0,0.0
785.642,1.28279,0.0002,0.0,0.0
786.848,1.30505,0.0002,0.0,0.0
788.053,1.26441,0.0002,0.0,0.0
789.258,1.27499,0.0002,0.0,0.0
790.464,1.31514,0.0002,0.0,0.0
791.669,1.28456,0.0002,0.0,0.0
792.874,1.27312,0.0002,0.0,0.0
794.08,1.31424,0.0002,0.0,0.0
795.285,1.30278,0.0002,0.0,0.0
796.49,1.27489,0.0002,0.0,0.0
797.696,1.30377,0.0002,0.0,0.0
798.901,1.30605,0.0002,0.0,0.0
800.106,1.27097,0.0002,0.0,0.0
801.312,1.28849,0.0002,0.0,0.0
802.517,1.30775,0.0002,0.0,0.0
803.722,1.27593,0.0002,0.0,0.0
804.928,1.26862,0.0002,0.0,0.0
806.133,1.2893,0.0002,0.0,0.0
807.338,1.27107,0.0002,0.0,0.0
808.544,1.25436,0.0002,0.0,0.0
809.749,1.27587,0.0002,0.0,0.0
810.955,1.27389,0.0002,0.0,0.0
812.16,1.24978,0.0002,0.0,0.0
813.365,1.26085,0.0002,0.0,0.0
814.571,1.27042,0.0002,0.0,0.0
815.776,1.25397,0.0002,0.0,0.0
816.981,1.25704,0.0002,0.0,0.0
818.187,1.26931,0.0003,0.0,0.0
819.392,1.25723,0.0003,0.0,0.0
820.597,1.24938,0.0003,0.0,0.0
821.803,1.25429,0.0003,0.0,0.0
823.008,1.24809,0.0003,0.0,0.0
824.213,1.23692,0.0003,0.0,0.0
825.419,1.23958,0.0003,0.0,0.0
826.624,1.24168,0.0003,0.0,0.0
827.829,1.23396,0.0003,0.0,0.0
829.035,1.23301,0.0003,0.0,0.0
830.24,1.23443,0.0003,0.0,0.0
831.445,1.22913,0.0003,0.0,0.0
832.651,1.23187,0.0003,0.0,0.0
833.856,1.23392,0.0003,0.0,0.0
835.061,1.23269,0.0003,0.0,0.0
836.267,1.23024,0.0003,0.0,0.0
837.472,1.23151,0.0003,0.0,0.0
838.677,1.23265,0.0003,0.0,0.0
839.883,1.23208,0.0003,0.0,0.0
841.088,1.23407,0.0004,0.0,0.0
842.293,1.23819,0.0004,0.0,0.0
843.499,1.23688,0.0004,0.0,0.0
844.704,1.23761,0.0004,0.0,0.0
845.909,1.24145,0.0004,0.0,0.0
847.115,1.23952,0.0004,0.0,0.0
848.32,1.2422,0.0004,0.0,0.0
849.525,1.24436,0.0004,0.0,0.0
850.731,1.24313,0.0004,0.0,0.0
851.936,1.24189,0.0004,0.0,0.0
853.141,1.24206,0.0004,0.0,0.0
854.347,1.23661,0.0004,0.0,0.0
855.552,1.23737,0.0004,0.0,0.0
856.758,1.24152,0.0004,0.0,0.0
857.963,1.23863,0.0004,0.0,0.0
859.168,1.23187,0.0004,0.0,0.0
860.374,1.23756,0.0005,0.0,0.0
861.579,1.24143,0.0005,0.0,0.0
862.784,1.23503,0.0005,0.0,0.0
863.99,1.23852,0.0005,0.0,0.0
865.195,1.24452,0.0005,0.0,0.0
866.4,1.23594,0.0005,0.0,0.0
867.606,1.23642,0.0005,0.0,0.0
868.811,1.24335,0.0005,0.0,0.0
870.016,1.24242,0.0005,0.0,0.0
871.222,1.23982,0.0005,0.0,0.0
872.427,1.24148,0.0005,0.0,0.0
873.632,1.24201,0.0005,0.0,0.0
874.838,1.24004,0.0005,0.0,0.0
876.043,1.24107,0.0005,0.0,0.0
877.248,1.24107,0.0006,0.0,0.0
878.454,1.2388,0.0006,0.0,0.0
879.659,1.24342,0.0006,0.0,0.0
880.864,1.24833,0.0006,0.0,0.0
882.07,1.24487,0.0006,0.0,0.0
883.275,1.24789,0.0006,0.0,0.0
884.48,1.25336,0.0006,0.0,0.0
885.686,1.24702,0.0006,0.0,0.0
886.891,1.24431,0.0006,0.0,0.0
888.096,1.25138,0.0006,0.0,0.0
889.302,1.24948,0.0006,0.0,0.0
890.507,1.24881,0.0006,0.0,0.0
891.712,1.25665,0.0006,0.0,0.0
892.918,1.25509,0.0007,0.0,0.0
894.123,1.25159,0.0007,0.0,0.0001
895.328,1.25729,0.0007,0.0,0.0001
896.534,1.26125,0.0007,0.0001,0.0001
897.739,1.25452,0.0007,0.0001,0.0001
898.944,1.2563,0.0007,0.0001,0.0001
900.15,1.26212,0.0007,0.0001,0.0001
901.355,1.25645,0.0007,0.0001,0.0001
902.561,1.25343,0.0007,0.0001,0.0001
903.766,1.26047,0.0007,0.0001,0.0001
904.971,1.26036,0.0007,0.0001,0.0001
906.177,1.2558,0.0007,0.0001,0.0001
907.382,1.25844,0.0008,0.0001,0.0001
908.587,1.26433,0.0008,0.0001,0.0001
909.793,1.26036,0.0008,0.0002,0.0001
910.998,1.25425,0.0008,0.0002,0.0002
912.203,1.2625,0.0008,0.0002,0.0002
913.409,1.2593,0.0008,0.0002,0.0002
914.614,1.25107,0.0008,0.0002,0.0002
915.819,1.25729,0.0008,0.0003,0.0002
917.025,1.25495,0.0008,0.0003,0.0002
918.23,1.24498,0.0008,0.0003,0.0002
919.435,1.25171,0.0008,0.0003,0.0003
920.641,1.25501,0.0009,0.0004,0.0003
921.846,1.24171,0.0009,0.0004,0.0003
923.051,1.23895,0.0009,0.0004,0.0003
924.257,1.24599,0.0009,0.0005,0.0003
925.462,1.23806,0.0009,0.0005,0.0004
926.667,1.2295,0.0009,0.0006,0.0004
927.873,1.23351,0.0009,0.0006,0.0004
929.078,1.23319,0.0009,0.0007,0.0004
930.283,1.21985,0.0009,0.0007,0.0005
931.489,1.21508,0.0009,0.0008,0.0005
932.694,1.2208,0.0009,0.0008,0.0005
933.899,1.21392,0.001,0.0009,0.0006
935.105,1.20561,0.001,0.001,0.0006
936.31,1.20715,0.001,0.001,0.0006
937.515,1.20102,0.001,0.0011,0.0007
938.721,1.18735,0.001,0.0012,0.0007
939.926,1.18781,0.001,0.0013,0.0008
941.131,1.18963,0.001,0.0014,0.0008
942.337,1.1795,0.001,0.0015,0.0009
943.542,1.1757,0.001,0.0016,0.0009
944.747,1.17744,0.001,0.0017,0.001
945.953,1.16742,0.001,0.0018,0.001
947.158,1.15684,0.0011,0.0019,0.0011
948.364,1.15662,0.0011,0.002,0.0011
949.569,1.14721,0.0011,0.0021,0.0012
950.774,1.13529,0.0011,0.0023,0.0012
951.98,1.1347,0.0011,0.0024,0.0013
953.185,1.13299,0.0011,0.0025,0.0014
954.39,1.12131,0.0011,0.0027,0.0014
955.596,1.11245,0.0011,0.0028,0.0015
956.801,1.11323,0.0011,0.003,0.0016
958.006,1.10771,0.0011,0.0031,0.0017
959.212,1.09399,0.0011,0.0033,0.0018
960.417,1.08946,0.0012,0.0034,0.0018
961.622,1.08626,0.0012,0.0036,0.0019
962.828,1.07505,0.0012,0.0038,0.002
964.033,1.06939,0.0012,0.0039,0.0021
965.238,1.06896,0.0012,0.0041,0.0022
966.444,1.05783,0.0012,0.0043,0.0023
967.649,1.04935,0.0012,0.0045,0.0024
968.854,1.04756,0.0012,0.0046,0.0025
970.06,1.04164,0.0012,0.0048,0.0026
971.265,1.03293,0.0012,0.005,0.0027
972.47,1.02789,0.0012,0.0052,0.0028
973.676,1.02551,0.0013,0.0054,0.0029
974.881,1.01317,0.0013,0.0056,0.0031
976.086,1.00385,0.0013,0.0057,0.0032
977.292,1.00176,0.0013,0.0059,0.0033
978.497,0.997542,0.0013,0.0061,0.0034
979.702,0.993081,0.0013,0.0063,0.0036
980.908,0.989156,0.0013,0.0065,0.0037
982.113,0.986644,0.0013,0.0066,0.0038
983.318,0.980409,0.0013,0.0068,0.0039
984.524,0.97429,0.0013,0.007,0.0041
985.729,0.973124,0.0013,0.0071,0.0042
986.934,0.968367,0.0013,0.0073,0.0044
988.14,0.960358,0.0014,0.0075,0.0045
989.345,0.961333,0.0014,0.0076,0.0046
990.551,0.961084,0.0014,0.0078,0.0048
991.756,0.956557,0.0014,0.0079,0.0049
992.961,0.956972,0.0014,0.0081,0.0051
994.167,0.956852,0.0014,0.0082,0.0052
995.372,0.951924,0.0014,0.0084,0.0053
996.577,0.949732,0.0014,0.0086,0.0055
997.783,0.949634,0.0014,0.0088,0.0056
998.988,0.951385,0.0014,0.0089,0.0058
1000.19,0.951865,0.0014,0.0092,0.0059
1001.4,0.949734,0.0015,0.0094,0.0061
1002.6,0.954027,0.0015,0.0096,0.0062
1003.81,0.961035,0.0015,0.0098,0.0064
1005.01,0.960666,0.0015,0.01,0.0065
1006.22,0.962332,0.0015,0.0101,0.0066
1007.42,0.961782,0.0015,0.0102,0.0068
1008.63,0.966739,0.0015,0.0103,0.0069
1009.84,0.968791,0.0015,0.0103,0.0071
1011.04,0.96759,0.0015,0.0103,0.0072
1012.25,0.970108,0.0015,0.0102,0.0073
1013.45,0.974445,0.0016,0.0101,0.0075
1014.66,0.976394,0.0016,0.0099,0.0076
1015.86,0.979329,0.0016,0.0097,0.0077
1017.07,0.980178,0.0016,0.0095,0.0078
1018.27,0.978091,0.0016,0.0093,0.0079
1019.48,0.974427,0.0016,0.0091,0.0081
1020.68,0.975619,0.0016,0.0089,0.0082
1021.89,0.979089,0.0016,0.0088,0.0083
1023.1,0.975316,0.0017,0.0086,0.0084
1024.3,0.96906,0.0017,0.0084,0.0085
1025.51,0.966277,0.0017,0.0083,0.0086
1026.71,0.96464,0.0017,0.0082,0.0087
1027.92,0.959461,0.0017,0.008,0.0088
1029.12,0.956269,0.0017,0.0079,0.0088
1030.33,0.952082,0.0017,0.0078,0.0089
1031.53,0.946623,0.0018,0.0077,0.009
1032.74,0.942746,0.0018,0.0076,0.0091
1033.94,0.940362,0.0018,0.0075,0.0091
1035.15,0.935381,0.0018,0.0074,0.0092
1036.35,0.92927,0.0018,0.0073,0.0092
1037.56,0.923871,0.0019,0.0072,0.0093
1038.76,0.922254,0.0019,0.0071,0.0093
1039.97,0.917184,0.0019,0.007,0.0094
1041.17,0.911957,0.0019,0.0069,0.0094
1042.38,0.908557,0.002,0.0068,0.0094
1043.59,0.902033,0.002,0.0068,0.0095
1044.79,0.896862,0.002,0.0067,0.0095
1046.0,0.894708,0.002,0.0066,0.0095
1047.2,0.891616,0.0021,0.0066,0.0096
1048.41,0.883082,0.0021,0.0065,0.0096
1049.61,0.880091,0.0021,0.0065,0.0096
1050.82,0.880115,0.0022,0.0065,0.0096
1052.02,0.874497,0.0022,0.0065,0.0096
1053.23,0.866893,0.0022,0.0065,0.0096
1054.43,0.863836,0.0023,0.0065,0.0097
1055.64,0.859893,0.0023,0.0065,0.0097
1056.84,0.855098,0.0024,0.0065,0.0097
1058.05,0.855372,0.0024,0.0065,0.0097
1059.26,0.852468,0.0025,0.0066,0.0097
1060.46,0.844272,0.0025,0.0066,0.0098
1061.67,0.838229,0.0026,0.0067,0.0098
1062.87,0.835088,0.0026,0.0068,0.0098
1064.08,0.831955,0.0027,0.0069,0.0099
1065.28,0.828455,0.0027,0.007,0.0099
1066.49,0.825959,0.0028,0.0071,0.01
1067.69,0.823822,0.0029,0.0072,0.01
1068.9,0.81777,0.0029,0.0074,0.0101
1070.1,0.814691,0.003,0.0075,0.0102
1071.31,0.813062,0.0031,0.0077,0.0103
1072.51,0.816133,0.0032,0.0079,0.0104
1073.72,0.817578,0.0033,0.0081,0.0106
1074.92,0.815146,0.0034,0.0083,0.0108
1076.13,0.811611,0.0035,0.0085,0.0111
1077.34,0.807711,0.0036,0.0087,0.0114
1078.54,0.803297,0.0037,0.009,0.0117
1079.75,0.804401,0.0039,0.0092,0.0122
1080.95,0.805775,0.0041,0.0096,0.0127
1082.16,0.803687,0.0043,0.0099,0.0134
1083.36,0.803268,0.0045,0.0104,0.0141
1084.57,0.802288,0.0048,0.0109,0.0149
1085.77,0.800805,0.0051,0.0114,0.0158
1086.98,0.803407,0.0054,0.012,0.0171
1088.18,0.803311,0.0057,0.0126,0.0183
1089.39,0.801624,0.006,0.0132,0.0187
1090.59,0.798473,0.0063,0.0138,0.0187
1091.8,0.797864,0.0065,0.0143,0.0189
1093.01,0.79658,0.0068,0.0147,0.0191
1094.21,0.794719,0.0069,0.015,0.0193
1095.41,0.793968,0.007,0.0151,0.0194
1096.62,0.794486,0.0071,0.0152,0.0195
1097.83,0.79404,0.0071,0.0151,0.0195
1099.03,0.79261,0.0071,0.0149,0.0195
1100.24,0.783841,0.0071,0.0148,0.0196
1101.44,0.779114,0.0071,0.0146,0.0198
1102.65,0.774956,0.0071,0.0144,0.0201
1103.85,0.774859,0.0071,0.0143,0.0205
1105.06,0.773473,0.0071,0.0142,0.021
1106.26,0.773636,0.0071,0.0141,0.0216
1107.47,0.769657,0.0072,0.0141,0.0223
1108.67,0.766334,0.0073,0.0142,0.0231
1109.88,0.761996,0.0075,0.0142,0.0241
1111.09,0.756551,0.0076,0.0143,0.0251
1112.29,0.755337,0.0078,0.0144,0.0262
1113.49,0.75007,0.008,0.0145,0.0273
1114.7,0.747206,0.0082,0.0145,0.0285
1115.91,0.744682,0.0084,0.0146,0.0298
1117.11,0.739205,0.0086,0.0147,0.031
1118.32,0.735711,0.0088,0.0148,0.0323
1119.52,0.732935,0.0091,0.0148,0.0336
1120.73,0.730715,0.0093,0.0149,0.0348
1121.93,0.729044,0.0095,0.015,0.0359
1123.14,0.729741,0.0098,0.0151,0.0369
1124.34,0.723653,0.01,0.0152,0.0379
1125.55,0.726,0.0102,0.0153,0.0386
1126.75,0.723303,0.0105,0.0154,0.0392
1127.96,0.719625,0.0107,0.0155,0.0397
1129.16,0.720256,0.011,0.0157,0.0399
1130.37,0.717851,0.0112,0.0158,0.04
1131.58,0.716993,0.0115,0.016,0.0399
1132.78,0.717142,0.0117,0.0162,0.0396
1133.99,0.719094,0.012,0.0165,0.0392
1135.19,0.720867,0.0122,0.0168,0.0387
1136.4,0.718183,0.0125,0.0171,0.0381
1137.6,0.716378,0.0127,0.0175,0.0374
1138.81,0.715502,0.013,0.0179,0.0367
1140.01,0.717376,0.0132,0.0183,0.0359
1141.22,0.718502,0.0135,0.0188,0.0351
1142.42,0.714836,0.0138,0.0193,0.0344
1143.63,0.716558,0.014,0.0199,0.0336
1144.83,0.719698,0.0143,0.0205,0.0329
1146.04,0.718974,0.0146,0.0212,0.0322
1147.24,0.717653,0.0148,0.0219,0.0316
1148.45,0.717192,0.0151,0.0226,0.0311
1149.66,0.717584,0.0154,0.0233,0.0305
1150.86,0.72187,0.0156,0.0241,0.03
1152.07,0.719977,0.0159,0.0249,0.0296
1153.27,0.719473,0.0162,0.0257,0.0292
1154.48,0.723791,0.0165,0.0265,0.0288
1155.68,0.72045,0.0169,0.0273,0.0284
1156.89,0.72321,0.0172,0.0281,0.028
1158.09,0.726123,0.0176,0.0288,0.0277
1159.3,0.726633,0.018,0.0296,0.0274
1160.5,0.723598,0.0184,0.0303,0.027
1161.71,0.724592,0.0188,0.0309,0.0267
1162.91,0.723379,0.0192,0.0315,0.0264
1164.12,0.72346,0.0197,0.032,0.0261
1165.33,0.726142,0.0202,0.0325,0.0258
1166.53,0.728128,0.0207,0.0329,0.0255
1167.74,0.727351,0.0213,0.0332,0.0252
1168.94,0.725058,0.0218,0.0335,0.0249
1170.15,0.724869,0.0223,0.0336,0.0246
1171.35,0.72603,0.0229,0.0337,0.0243
1172.56,0.728801,0.0234,0.0336,0.024
1173.76,0.731411,0.0239,0.0335,0.0237
1174.97,0.73372,0.0243,0.0333,0.0235
1176.17,0.736052,0.0247,0.0331,0.0232
1177.38,0.739032,0.0251,0.0327,0.023
1178.58,0.742414,0.0255,0.0323,0.0227
1179.79,0.742065,0.0258,0.0319,0.0225
1180.99,0.738347,0.026,0.0313,0.0222
1182.2,0.740654,0.0262,0.0308,0.022
1183.4,0.748215,0.0264,0.0302,0.0218
1184.61,0.751485,0.0266,0.0296,0.0215
1185.82,0.750352,0.0267,0.029,0.0213
1187.02,0.750976,0.0268,0.0284,0.0211
1188.23,0.753167,0.0269,0.0277,0.0209
1189.43,0.759023,0.027,0.0271,0.0207
1190.64,0.760834,0.0271,0.0265,0.0205
1191.84,0.758308,0.0272,0.026,0.0203
1193.05,0.762477,0.0274,0.0254,0.0201
1194.25,0.765373,0.0275,0.0249,0.0199
1195.46,0.766669,0.0277,0.0244,0.0196
1196.66,0.768477,0.0278,0.024,0.0194
1197.87,0.768442,0.028,0.0235,0.0192
1199.08,0.770244,0.0282,0.0231,0.019
1200.28,0.77255,0.0284,0.0227,0.0188
1201.48,0.774088,0.0286,0.0224,0.0186
1202.69,0.774084,0.0288,0.022,0.0184
1203.9,0.775097,0.029,0.0217,0.0182
1205.1,0.777719,0.0291,0.0213,0.018
1206.31,0.777244,0.0293,0.021,0.0178
1207.51,0.777623,0.0294,0.0206,0.0176
1208.72,0.779404,0.0295,0.0203,0.0174
1209.92,0.781365,0.0296,0.0199,0.0172
1211.13,0.781356,0.0296,0.0195,0.017
1212.33,0.781311,0.0297,0.0191,0.0168
1213.54,0.781446,0.0296,0.0187,0.0166
1214.74,0.78377,0.0296,0.0183,0.0164
1215.95,0.784794,0.0295,0.0179,0.0162
1217.15,0.785607,0.0294,0.0174,0.016
1218.36,0.786261,0.0292,0.017,0.0158
1219.57,0.784973,0.029,0.0166,0.0156
1220.77,0.785248,0.0288,0.0161,0.0154
1221.98,0.787661,0.0285,0.0157,0.0152
1223.18,0.788891,0.0282,0.0153,0.0151
1224.39,0.790715,0.0279,0.015,0.0149
1225.59,0.790573,0.0276,0.0146,0.0147
1226.8,0.787395,0.0272,0.0143,0.0145
1228.0,0.788477,0.0269,0.014,0.0144
1229.21,0.791443,0.0266,0.0137,0.0142
1230.41,0.79297,0.0263,0.0135,0.0141
1231.62,0.794488,0.026,0.0133,0.0139
1232.82,0.795045,0.0258,0.0131,0.0138
1234.03,0.794394,0.0256,0.013,0.0136
1235.23,0.79649,0.0254,0.0129,0.0135
1236.44,0.7979,0.0254,0.0128,0.0134
1237.65,0.800387,0.0253,0.0128,0.0133
1238.85,0.803847,0.0253,0.0127,0.0132
1240.06,0.804266,0.0254,0.0127,0.0131
1241.26,0.80398,0.0254,0.0127,0.0131
1242.47,0.804799,0.0255,0.0127,0.013
1243.67,0.804356,0.0256,0.0127,0.013
1244.88,0.803919,0.0256,0.0127,0.0129
1246.08,0.807575,0.0257,0.0128,0.0129
1247.29,0.810877,0.0257,0.0128,0.0128
1248.49,0.812984,0.0258,0.0128,0.0128
1249.7,0.817534,0.026,0.0128,0.0128
1250.9,0.822395,0.0261,0.0129,0.0128
1252.11,0.826168,0.0264,0.0129,0.0128
1253.32,0.830972,0.0268,0.0129,0.0128
1254.52,0.840337,0.0274,0.0129,0.0128
1255.73,0.848211,0.0282,0.0129,0.0128
1256.93,0.854423,0.0291,0.0128,0.0128
1258.14,0.858762,0.0303,0.0128,0.0128
1259.34,0.867945,0.0316,0.0128,0.0129
1260.55,0.868431,0.0332,0.0128,0.0129
1261.75,0.862388,0.0349,0.0127,0.0129
1262.96,0.857283,0.0368,0.0127,0.0129
1264.16,0.848963,0.0388,0.0127,0.0129
1265.37,0.842139,0.0409,0.0126,0.013
1266.57,0.834861,0.0431,0.0126,0.013
1267.78,0.828768,0.0453,0.0126,0.013
1268.98,0.826526,0.0475,0.0126,0.013
1270.19,0.827845,0.0496,0.0125,0.013
1271.39,0.829528,0.0516,0.0125,0.013
1272.6,0.826928,0.0535,0.0125,0.0131
1273.81,0.824538,0.0552,0.0125,0.0131
1275.01,0.823223,0.0567,0.0125,0.0131
1276.22,0.826103,0.058,0.0125,0.0131
1277.42,0.825724,0.059,0.0125,0.0131
1278.63,0.824907,0.0598,0.0125,0.0131
1279.83,0.825959,0.0603,0.0126,0.0131
1281.04,0.82539,0.0606,0.0126,0.0131
1282.24,0.827592,0.0606,0.0126,0.0132
1283.45,0.8278,0.0604,0.0126,0.0132
1284.65,0.827013,0.0599,0.0126,0.0132
1285.86,0.829461,0.0592,0.0126,0.0132
1287.07,0.829403,0.0583,0.0126,0.0132
1288.27,0.827603,0.0573,0.0126,0.0133
1289.47,0.826579,0.0561,0.0126,0.0133
1290.68,0.828582,0.0549,0.0126,0.0133
1291.89,0.831426,0.0535,0.0125,0.0133
1293.09,0.833393,0.052,0.0125,0.0133
1294.3,0.834458,0.0505,0.0125,0.0133
1295.5,0.835901,0.049,0.0124,0.0133
1296.71,0.837694,0.0474,0.0124,0.0133
1297.91,0.83629,0.0458,0.0123,0.0133
1299.12,0.836344,0.0442,0.0123,0.0132
1300.32,0.83664,0.0425,0.0123,0.0132
1301.53,0.835974,0.0409,0.0123,0.0131
1302.73,0.836956,0.0393,0.0122,0.013
1303.94,0.838151,0.0377,0.0123,0.0129
1305.14,0.83701,0.0362,0.0123,0.0128
1306.35,0.839142,0.0346,0.0123,0.0127
1307.56,0.840301,0.0331,0.0124,0.0125
1308.76,0.836706,0.0316,0.0124,0.0124
1309.97,0.837572,0.0302,0.0125,0.0122
1311.17,0.840106,0.0289,0.0125,0.0121
1312.38,0.842322,0.0276,0.0126,0.0119
1313.58,0.838915,0.0264,0.0126,0.0117
1314.79,0.837303,0.0252,0.0126,0.0116
1315.99,0.843621,0.024,0.0126,0.0114
1317.2,0.842891,0.0229,0.0126,0.0112
1318.4,0.846465,0.0218,0.0127,0.011
1319.61,0.834955,0.0207,0.0129,0.0108
1320.81,0.834299,0.0196,0.0132,0.0106
1322.02,0.836541,0.0185,0.0136,0.0104
1323.22,0.836892,0.0175,0.014,0.0101
1324.43,0.837805,0.0164,0.0145,0.0098
1325.64,0.835744,0.0155,0.0149,0.0095
1326.84,0.835242,0.0146,0.0154,0.0091
1328.05,0.839227,0.0138,0.0163,0.0087
1329.25,0.84018,0.0131,0.0181,0.0083
1330.46,0.843507,0.0124,0.0206,0.0078
1331.66,0.852432,0.0116,0.0222,0.0072
1332.87,0.846765,0.0107,0.0207,0.0063
1334.07,0.838577,0.0097,0.0164,0.0052
1335.28,0.842075,0.0085,0.0112,0.0041
1336.48,0.84104,0.0072,0.0072,0.0035
1337.69,0.840852,0.0059,0.0048,0.0034
1338.89,0.847481,0.0047,0.0034,0.0036
1340.1,0.836056,0.0036,0.0025,0.0037
1341.31,0.817336,0.0027,0.002,0.0041
1342.51,0.830664,0.002,0.0015,0.0062
1343.72,0.831655,0.0014,0.0012,0.0208
1344.92,0.831207,0.0011,0.001,0.0234
1346.13,0.83203,0.0008,0.0008,0.0067
1347.33,0.829412,0.0006,0.0007,0.0028
1348.54,0.832939,0.0005,0.0006,0.0015
1349.74,0.831446,0.0004,0.0005,0.001
1350.95,0.829349,0.0004,0.0004,0.0008
1352.15,0.831618,0.0004,0.0004,0.0007
1353.36,0.835466,0.0003,0.0003,0.0006
1354.56,0.839112,0.0003,0.0003,0.0005
1355.77,0.829508,0.0003,0.0003,0.0004
1356.97,0.835129,0.0003,0.0004,0.0003
1358.18,0.834598,0.0002,0.0004,0.0003
1359.38,0.8398,0.0002,0.0004,0.0002
1360.59,0.860498,0.0002,0.0005,0.0002
1361.8,0.858372,0.0002,0.0005,0.0002
1363.0,0.861936,0.0002,0.0006,0.0001
1364.21,0.813777,0.0002,0.0006,0.0001
1365.41,0.834519,0.0002,0.0006,0.0001
1366.62,0.838225,0.0002,0.0006,0.0001
1367.82,0.852561,0.0002,0.0006,0.0001
1369.03,0.840272,0.0002,0.0005,0.0001
1370.23,0.833677,0.0002,0.0005,0.0001
1371.44,0.838535,0.0002,0.0004,0.0
1372.64,0.867726,0.0002,0.0003,0.0
1373.85,0.859748,0.0001,0.0003,0.0
1375.06,0.825681,0.0001,0.0002,0.0
1376.26,0.826941,0.0001,0.0001,0.0
1377.46,0.845556,0.0001,0.0001,0.0
1378.67,0.841081,0.0001,0.0001,0.0
1379.88,0.838813,0.0001,0.0,0.0
1381.08,0.838318,0.0001,0.0,0.0
1382.29,0.840766,0.0001,0.0,0.0
1383.49,0.840085,0.0001,0.0,0.0
1384.7,0.842141,0.0001,0.0,0.0
1385.9,0.871405,0.0001,0.0,0.0
1387.11,0.89003,0.0001,0.0,0.0
1388.31,0.803515,0.0001,0.0,0.0
1389.52,0.839585,0.0001,0.0,0.0
1390.72,0.845091,0.0001,0.0,0.0
1391.93,0.841759,0.0001,0.0,0.0
1393.13,0.887243,0.0001,0.0,0.0
1394.34,0.899967,0.0001,0.0,0.0
1395.55,0.82463,0.0001,0.0,0.0
1396.75,0.847766,0.0001,0.0,0.0
1397.96,0.895126,0.0001,0.0,0.0
1399.16,0.866385,0.0001,0.0,0.0
1400.37,0.818896,0.0001,0.0,0.0
1401.57,0.853177,0.0001,0.0,0.0
1402.78,0.855886,0.0001,0.0,0.0
1403.98,0.891861,0.0001,0.0,0.0
1405.19,0.860755,0.0001,0.0,0.0
1406.39,0.838234,0.0001,0.0,0.0
1407.6,0.855648,0.0001,0.0,0.0
1408.8,0.860321,0.0001,0.0,0.0
1410.01,0.855498,0.0001,0.0,0.0
1411.21,0.858035,0.0001,0.0,0.0
1412.42,0.8523,0.0001,0.0,0.0
1413.63,0.85265,0.0001,0.0,0.0
1414.83,0.865512,0.0001,0.0,0.0
1416.04,0.878895,0.0,0.0,0.0
1417.24,0.887733,0.0,0.0,0.0
1418.45,0.980499,0.0,0.0,0.0
1419.65,0.822663,0.0,0.0,0.0
1420.86,0.790387,0.0,0.0,0.0
1422.06,0.860413,0.0,0.0,0.0
1423.27,0.893914,0.0,0.0,0.0
1424.47,0.844055,0.0,0.0,0.0
1425.68,0.846114,0.0,0.0,0.0
1426.88,0.858256,0.0,0.0,0.0
1428.09,0.872527,0.0,0.0,0.0
1429.3,0.909069,0.0,0.0,0.0
1430.5,0.856462,0.0,0.0,0.0
1431.71,0.86867,0.0,0.0,0.0
1432.91,0.877266,0.0,0.0,0.0
1434.12,0.877853,0.0,0.0,0.0
1435.32,0.975126,0.0,0.0,0.0
1436.53,0.983381,0.0,0.0,0.0
1437.73,0.775127,0.0,0.0,0.0
1438.94,0.873839,0.0,0.0,0.0
1440.14,0.883761,0.0,0.0,0.0
1441.35,0.881595,0.0,0.0,0.0
1442.55,0.882789,0.0,0.0,0.0
1443.76,0.881518,0.0,0.0,0.0
1444.96,0.887056,0.0,0.0,0.0
1446.17,0.902633,0.0,0.0,0.0
1447.38,0.93929,0.0,0.0,0.0
1448.58,0.857929,0.0,0.0,0.0
1449.79,0.875761,0.0,0.0,0.0
1450.99,0.899031,0.0,0.0,0.0
1452.2,0.896513,0.0,0.0,0.0
1453.4,0.890881,0.0,0.0,0.0
1454.61,0.931728,0.0,0.0,0.0
1455.81,1.07486,0.0,0.0,0.0
1457.02,0.918616,0.0,0.0,0.0
1458.22,0.840246,0.0,0.0,0.0
1459.43,0.851902,0.0,0.0,0.0
1460.63,0.875565,0.0,0.0,0.0
1461.84,0.893702,0.0,0.0,0.0
1463.05,0.916353,0.0,0.0,0.0
1464.25,0.993654,0.0,0.0,0.0
1465.45,0.859824,0.0,0.0,0.0
1466.66,0.887768,0.0,0.0,0.0
1467.87,0.908767,0.0,0.0,0.0
1469.07,0.91517,0.0,0.0,0.0
1470.28,0.951286,0.0,0.0,0.0
1471.48,1.0359,0.0,0.0,0.0
1472.69,0.955229,0.0,0.0,0.0
1473.89,0.864843,0.0,0.0,0.0
1475.1,0.94019,0.0,0.0,0.0
1476.3,0.941876,0.0,0.0,0.0
1477.51,0.880541,0.0,0.0,0.0
1478.71,0.916525,0.0,0.0,0.0
1479.92,0.934429,0.0,0.0,0.0
1481.12,0.937147,0.0,0.0,0.0
1482.33,0.918344,0.0,0.0,0.0
1483.54,0.929872,0.0,0.0,0.0
1484.74,0.937532,0.0,0.0,0.0
1485.95,0.977344,0.0,0.0,0.0
1487.15,0.974596,0.0,0.0,0.0
1488.36,0.955672,0.0,0.0,0.0
1489.56,1.03072,0.0,0.0,0.0
1490.77,0.932721,0.0,0.0,0.0
1491.97,0.908893,0.0,0.0,0.0
1493.18,0.952217,0.0,0.0,0.0
1494.38,0.9792,0.0,0.0,0.0
1495.59,1.08329,0.0,0.0,0.0
1496.79,0.901102,0.0,0.0,0.0
1498.0,1.00182,0.0,0.0,0.0
1499.2,0.938658,0.0,0.0,0.0
1500.41,0.949751,0.0,0.0,0.0
1501.62,0.979298,0.0,0.0,0.0
1502.82,0.969962,0.0,0.0,0.0
1504.03,1.04162,0.0,0.0,0.0
1505.23,1.18819,0.0,0.0,0.0
1506.44,1.0914,0.0,0.0,0.0
1507.64,0.918197,0.0,0.0,0.0
1508.85,0.973255,0.0,0.0,0.0
1510.05,0.969962,0.0,0.0,0.0
1511.26,1.02896,0.0,0.0,0.0
1512.46,0.997756,0.0,0.0,0.0
1513.67,0.990803,0.0,0.0,0.0
1514.88,1.04789,0.0,0.0,0.0
1516.08,1.10274,0.0,0.0,0.0
1517.29,1.04238,0.0,0.0,0.0
1518.49,0.983738,0.0,0.0,0.0
1519.7,1.14586,0.0,0.0,0.0
1520.9,1.14558,0.0,0.0,0.0
1522.11,0.994941,0.0,0.0,0.0
1523.31,0.98648,0.0,0.0,0.0
1524.52,1.11295,0.0,0.0,0.0
1525.72,1.04622,0.0,0.0,0.0
1526.93,1.05832,0.0,0.0,0.0
1528.13,1.06597,0.0,0.0,0.0
1529.34,1.04052,0.0,0.0,0.0
1530.54,1.07986,0.0,0.0,0.0
1531.75,1.10982,0.0,0.0,0.0
1532.95,1.1884,0.0,0.0,0.0
1534.16,1.04463,0.0,0.0,0.0
1535.37,1.05987,0.0,0.0,0.0
1536.57,1.10573,0.0,0.0,0.0
1537.78,1.24352,0.0,0.0,0.0
1538.98,1.31556,0.0,0.0,0.0
1540.19,1.06993,0.0,0.0,0.0
1541.39,1.16896,0.0,0.0,0.0
1542.6,1.0844,0.0,0.0,0.0
1543.8,1.15334,0.0,0.0,0.0
1545.01,1.1808,0.0,0.0,0.0
1546.21,1.09335,0.0,0.0,0.0
1547.42,1.15612,0.0,0.0,0.0
1548.62,1.20115,0.0,0.0,0.0
1549.83,1.20864,0.0,0.0,0.0
1551.04,1.13905,0.0,0.0,0.0
1552.24,1.18019,0.0,0.0,0.0
1553.44,1.3005,0.0,0.0,0.0
1554.65,1.16872,0.0,0.0,0.0
1555.86,1.18792,0.0,0.0,0.0
1557.06,1.41847,0.0,0.0,0.0
1558.27,1.36017,0.0,0.0,0.0
1559.47,1.27762,0.0,0.0,0.0
1560.68,1.04782,0.0,0.0,0.0
1561.88,1.15969,0.0,0.0,0.0
1563.09,1.22814,0.0,0.0,0.0
1564.29,1.26824,0.0,0.0,0.0
1565.5,1.21365,0.0,0.0,0.0
1566.7,1.22947,0.0,0.0,0.0
1567.91,1.29704,0.0,0.0,0.0
1569.12,1.37431,0.0,0.0,0.0
1570.32,1.20316,0.0,0.0,0.0
1571.53,1.24956,0.0,0.0,0.0
1572.73,1.28205,0.0,0.0,0.0
1573.94,1.30439,0.0,0.0,0.0
1575.14,1.46444,0.0,0.0,0.0
1576.35,1.30397,0.0,0.0,0.0
1577.55,1.22325,0.0,0.0,0.0
1578.76,1.31055,0.0,0.0,0.0
1579.96,1.32091,0.0,0.0,0.0
1581.17,1.32251,0.0,0.0,0.0
1582.37,1.3241,0.0,0.0,0.0
1583.58,1.33237,0.0,0.0,0.0
1584.78,1.34099,0.0,0.0,0.0
1585.99,1.35053,0.0,0.0,0.0
1587.19,1.36073,0.0,0.0,0.0
1588.4,1.36699,0.0,0.0,0.0
1589.61,1.37492,0.0,0.0,0.0
1590.81,1.38125,0.0,0.0,0.0
1592.02,1.38467,0.0,0.0,0.0
1593.22,1.39522,0.0,0.0,0.0
1594.43,1.39872,0.0,0.0,0.0
1595.63,1.39638,0.0,0.0,0.0
1596.84,1.40392,0.0,0.0,0.0
1598.04,1.40893,0.0,0.0,0.0
1599.25,1.41424,0.0,0.0,0.0
1600.45,1.42749,0.0,0.0,0.0
1601.66,1.43589,0.0,0.0,0.0
1602.87,1.44797,0.0,0.0,0.0
1604.07,1.44701,0.0,0.0,0.0
1605.28,1.45891,0.0,0.0,0.0
1606.48,1.47269,0.0,0.0,0.0
1607.69,1.47241,0.0,0.0,0.0
1608.89,1.49535,0.0,0.0,0.0
1610.1,1.48853,0.0,0.0,0.0
1611.3,1.50029,0.0,0.0,0.0
1612.51,1.5086,0.0,0.0,0.0
1613.71,1.52058,0.0,0.0,0.0
1614.92,1.57127,0.0,0.0,0.0
1616.12,1.70855,0.0,0.0,0.0
1617.33,1.44315,0.0,0.0,0.0
1618.53,1.51754,0.0,0.0,0.0
1619.74,1.5633,0.0,0.0,0.0
1620.94,1.57854,0.0,0.0,0.0
1622.15,1.63909,0.0,0.0,0.0
1623.36,1.64441,0.0,0.0,0.0
1624.56,1.54341,0.0,0.0,0.0
1625.77,1.60765,0.0,0.0,0.0
1626.97,1.66895,0.0,0.0,0.0
1628.18,1.62406,0.0,0.0,0.0
1629.38,1.62457,0.0,0.0,0.0
1630.59,1.6516,0.0,0.0,0.0
1631.79,1.66383,0.0,0.0,0.0
1633.0,1.67971,0.0,0.0,0.0
1634.2,1.82427,0.0,0.0,0.0
1635.41,1.78482,0.0,0.0,0.0
1636.61,1.62041,0.0,0.0,0.0
1637.82,1.70075,0.0,0.0,0.0
1639.03,1.71285,0.0,0.0,0.0
1640.23,1.74166,0.0,0.0,0.0
1641.43,1.76012,0.0,0.0,0.0
1642.64,1.76779,0.0,0.0,0.0
1643.85,1.78921,0.0,0.0,0.0
1645.05,1.92101,0.0,0.0,0.0
1646.26,1.84615,0.0,0.0,0.0
1647.46,1.83625,0.0,0.0,0.0
1648.67,1.79686,0.0,0.0,0.0
1649.87,1.83519,0.0,0.0,0.0
1651.08,1.97103,0.0,0.0,0.0
1652.28,2.19468,0.0,0.0,0.0
1653.49,1.81833,0.0,0.0,0.0
1654.69,1.7926,0.0,0.0,0.0
1655.9,1.86604,0.0,0.0,0.0
1657.11,1.92314,0.0,0.0,0.0
1658.31,1.92821,0.0,0.0,0.0
1659.52,1.93333,0.0,0.0,0.0
1660.72,1.96347,0.0,0.0,0.0
1661.93,2.04448,0.0,0.0,0.0
1663.13,1.9711,0.0,0.0,0.0
1664.34,1.95987,0.0,0.0,0.0
1665.54,1.99287,0.0,0.0,0.0
1666.75,2.01778,0.0,0.0,0.0
1667.95,2.09799,0.0,0.0,0.0
1669.16,2.09814,0.0,0.0,0.0
1670.36,2.01291,0.0,0.0,0.0
1671.57,2.05868,0.0,0.0,0.0
1672.77,2.0334,0.0,0.0,0.0
1673.98,2.15349,0.0,0.0,0.0
1675.18,2.15779,0.0,0.0,0.0
1676.39,2.00089,0.0,0.0,0.0
1677.6,2.10266,0.0,0.0,0.0
1678.8,2.13646,0.0,0.0,0.0
1680.01,2.15004,0.0,0.0,0.0
1681.21,2.12462,0.0,0.0,0.0
1682.42,2.23428,0.0,0.0,0.0
1683.62,2.35001,0.0,0.0,0.0
1684.83,2.1525,0.0,0.0,0.0
1686.03,2.05506,0.0,0.0,0.0
1687.24,2.19953,0.0,0.0,0.0
1688.44,2.21225,0.0,0.0,0.0
1689.65,2.22201,0.0,0.0,0.0
1690.85,2.21228,0.0,0.0,0.0
1692.06,2.23303,0.0,0.0,0.0
1693.27,2.25707,0.0,0.0,0.0
1694.47,2.39028,0.0,0.0,0.0
1695.68,2.41204,0.0,0.0,0.0
1696.88,2.1811,0.0,0.0,0.0
1698.09,2.32418,0.0,0.0,0.0
1699.29,2.57049,0.0,0.0,0.0
1700.5,2.36353,0.0,0.0,0.0
1701.7,2.21168,0.0,0.0,0.0
1702.91,2.37037,0.0,0.0,0.0
1704.11,2.42985,0.0,0.0,0.0
1705.32,2.41708,0.0,0.0,0.0
1706.52,2.41855,0.0,0.0,0.0
1707.73,2.38966,0.0,0.0,0.0
1708.93,2.44406,0.0,0.0,0.0
1710.14,2.46233,0.0,0.0,0.0
1711.35,2.45644,0.0,0.0,0.0
1712.55,2.49593,0.0,0.0,0.0
1713.76,2.5555,0.0,0.0,0.0
1714.96,2.5391,0.0,0.0,0.0
1716.17,2.56676,0.0,0.0,0.0
1717.37,2.64569,0.0,0.0,0.0
1718.58,2.48801,0.0,0.0,0.0
1719.78,2.50778,0.0,0.0,0.0
1720.99,2.57423,0.0,0.0,0.0
1722.19,2.59535,0.0,0.0,0.0
1723.4,2.61236,0.0,0.0,0.0
1724.6,2.60752,0.0,0.0,0.0
1725.81,2.62841,0.0,0.0,0.0
1727.02,2.65209,0.0,0.0,0.0
1728.22,2.67181,0.0,0.0,0.0
1729.42,2.71839,0.0,0.0,0.0
1730.63,2.67959,0.0,0.0,0.0
1731.84,2.73689,0.0,0.0,0.0
1733.04,2.86968,0.0,0.0,0.0
1734.25,2.77638,0.0,0.0,0.0
1735.45,2.63987,0.0,0.0,0.0
1736.66,2.76131,0.0,0.0,0.0
1737.86,2.79359,0.0,0.0,0.0
1739.07,2.89084,0.0,0.0,0.0
1740.27,2.79567,0.0,0.0,0.0
1741.48,2.81755,0.0,0.0,0.0
1742.68,2.89638,0.0,0.0,0.0
1743.89,2.87929,0.0,0.0,0.0
1745.1,2.90055,0.0,0.0,0.0
1746.3,2.93922,0.0,0.0,0.0
1747.51,2.96668,0.0,0.0,0.0
1748.71,2.97748,0.0,0.0,0.0
1749.92,3.0104,0.0,0.0,0.0
1751.12,3.06069,0.0,0.0,0.0
1752.33,2.95118,0.0,0.0,0.0
1753.53,3.02801,0.0,0.0,0.0
1754.74,3.05637,0.0,0.0,0.0
1755.94,3.12085,0.0,0.0,0.0
1757.15,3.09062,0.0,0.0,0.0
1758.35,3.09736,0.0,0.0,0.0
1759.56,3.13245,0.0,0.0,0.0
1760.76,3.21689,0.0,0.0,0.0
1761.97,3.18684,0.0,0.0,0.0
1763.17,3.15145,0.0,0.0,0.0
1764.38,3.21214,0.0,0.0,0.0
1765.59,3.23101,0.0,0.0,0.0
1766.79,3.28897,0.0,0.0,0.0
1768.0,3.32408,0.0,0.0,0.0
1769.2,3.26416,0.0,0.0,0.0
1770.41,3.37434,0.0,0.0,0.0
1771.61,3.43991,0.0,0.0,0.0
1772.82,3.37319,0.0,0.0,0.0
1774.02,3.35604,0.0,0.0,0.0
1775.23,3.4573,0.0,0.0,0.0
1776.43,3.46761,0.0,0.0,0.0
1777.64,3.50792,0.0,0.0,0.0
1778.84,3.53675,0.0,0.0,0.0
1780.05,3.58312,0.0,0.0,0.0
1781.26,3.57002,0.0,0.0,0.0
1782.46,3.59191,0.0,0.0,0.0
1783.67,3.63812,0.0,0.0,0.0
1784.87,3.66252,0.0,0.0,0.0
1786.08,3.64649,0.0,0.0,0.0
1787.28,3.68485,0.0,0.0,0.0
1788.49,3.70892,0.0,0.0,0.0
1789.69,3.75277,0.0,0.0,0.0
1790.9,3.7913,0.0,0.0,0.0
1792.1,3.84895,0.0,0.0,0.0
1793.31,3.76597,0.0,0.0,0.0
1794.51,3.82834,0.0,0.0,0.0
1795.72,3.87415,0.0,0.0,0.0
1796.92,3.88256,0.0,0.0,0.0
1798.13,3.92258,0.0,0.0,0.0
1799.34,3.96529,0.0,0.0,0.0
1800.54,3.97048,0.0,0.0,0.0
1801.75,4.01898,0.0,0.0,0.0
1802.95,4.03048,0.0,0.0,0.0
1804.16,4.07371,0.0,0.0,0.0
1805.36,4.11037,0.0,0.0,0.0
1806.57,4.15566,0.0,0.0,0.0
1807.77,4.19886,0.0,0.0,0.0
1808.98,4.23926,0.0,0.0,0.0
1810.18,4.31126,0.0,0.0,0.0
1811.39,4.33599,0.0,0.0,0.0
1812.59,4.39614,0.0,0.0,0.0
1813.8,4.46739,0.0,0.0,0.0
1815.01,4.55359,0.0,0.0,0.0
1816.21,4.67918,0.0,0.0,0.0
1817.41,4.80137,0.0,0.0,0.0
1818.62,4.86653,0.0,0.0,0.0
1819.83,4.92233,0.0,0.0,0.0
1821.03,4.96331,0.0,0.0,0.0
1822.24,4.9921,0.0,0.0,0.0
1823.44,5.02446,0.0,0.0,0.0
1824.65,5.09583,0.0,0.0,0.0
1825.85,5.07617,0.0,0.0,0.0
1827.06,5.12161,0.0,0.0,0.0
1828.26,5.18306,0.0,0.0,0.0
1829.47,5.25654,0.0,0.0,0.0
1830.67,5.22222,0.0,0.0,0.0
1831.88,5.27646,0.0,0.0,0.0
1833.09,5.3289,0.0,0.0,0.0
1834.29,5.36774,0.0,0.0,0.0
1835.5,5.42343,0.0,0.0,0.0
1836.7,5.47731,0.0,0.0,0.0
1837.91,5.51236,0.0,0.0,0.0
1839.11,5.56026,0.0,0.0,0.0
1840.32,5.60238,0.0,0.0,0.0
1841.52,5.6433,0.0,0.0,0.0
1842.73,5.70538,0.0,0.0,0.0
1843.93,5.79265,0.0,0.0,0.0
1845.14,5.71634,0.0,0.0,0.0
1846.34,5.8077,0.0,0.0,0.0
1847.55,5.86103,0.0,0.0,0.0
1848.75,5.89729,0.0,0.0,0.0
1849.96,5.94606,0.0,0.0,0.0
1851.16,5.9837,0.0,0.0,0.0
1852.37,6.03082,0.0,0.0,0.0
1853.58,6.07577,0.0,0.0,0.0
1854.78,6.11159,0.0,0.0,0.0
1855.99,6.15011,0.0,0.0,0.0
1857.19,6.19054,0.0,0.0,0.0
1858.4,6.23038,0.0,0.0,0.0
1859.6,6.26382,0.0,0.0,0.0
1860.81,6.29945,0.0,0.0,0.0
1862.01,6.33851,0.0,0.0,0.0
1863.22,6.38567,0.0,0.0,0.0
1864.42,6.42327,0.0,0.0,0.0
1865.63,6.46548,0.0,0.0,0.0
1866.83,6.5103,0.0,0.0,0.0
1868.04,6.56092,0.0,0.0,0.0
1869.24,6.59436,0.0,0.0,0.0
1870.45,6.59335,0.0,0.0,0.0
1871.66,6.65123,0.0,0.0,0.0
1872.86,6.69201,0.0,0.0,0.0
1874.07,6.73538,0.0,0.0,0.0
1875.27,6.78152,0.0,0.0,0.0
1876.48,6.82476,0.0,0.0,0.0
1877.68,6.86939,0.0,0.0,0.0
1878.89,6.91061,0.0,0.0,0.0
1880.09,6.95239,0.0,0.0,0.0
1881.3,6.99945,0.0,0.0,0.0
1882.5,7.03499,0.0,0.0,0.0
1883.71,7.08266,0.0,0.0,0.0
1884.91,7.13248,0.0,0.0,0.0
1886.12,7.17825,0.0,0.0,0.0
1887.33,7.21948,0.0,0.0,0.0
1888.53,7.28104,0.0,0.0,0.0
1889.74,7.32433,0.0,0.0,0.0
1890.94,7.35158,0.0,0.0,0.0
1892.15,7.40255,0.0,0.0,0.0
1893.35,7.44893,0.0,0.0,0.0
1894.56,7.50374,0.0,0.0,0.0
1895.76,7.54088,0.0,0.0,0.0
1896.97,7.58816,0.0,0.0,0.0
1898.17,7.63244,0.0,0.0,0.0
1899.38,7.6914,0.0,0.0,0.0
1900.58,7.74532,0.0,0.0,0.0
1901.79,7.79548,0.0,0.0,0.0
1902.99,7.84,0.0,0.0,0.0
1904.2,7.88127,0.0,0.0,0.0
1905.4,7.92916,0.0,0.0,0.0
1906.61,7.97951,0.0,0.0,0.0
1907.82,8.03174,0.0,0.0,0.0
1909.02,8.0934,0.0,0.0,0.0
1910.23,8.14007,0.0,0.0,0.0
1911.43,8.17781,0.0,0.0,0.0
1912.64,8.23895,0.0,0.0,0.0
1913.84,8.29763,0.0,0.0,0.0
1915.05,8.34111,0.0,0.0,0.0
1916.25,8.39347,0.0,0.0,0.0
1917.46,8.48054,0.0,0.0,0.0
1918.66,8.49099,0.0,0.0,0.0
1919.87,8.54462,0.0,0.0,0.0
1921.08,8.60318,0.0,0.0,0.0
1922.28,8.68803,0.0,0.0,0.0
1923.49,8.75803,0.0,0.0,0.0
1924.69,8.83707,0.0,0.0,0.0
1925.9,8.92368,0.0,0.0,0.0
1927.1,9.00345,0.0,0.0,0.0
1928.31,9.08253,0.0,0.0,0.0
1929.51,9.17324,0.0,0.0,0.0
1930.72,9.25757,0.0,0.0,0.0
1931.92,9.34948,0.0,0.0,0.0
1933.13,9.44481,0.0,0.0,0.0
1934.33,9.51475,0.0,0.0,0.0
1935.54,9.59082,0.0,0.0,0.0
1936.74,9.67922,0.0,0.0,0.0
1937.95,9.76727,0.0,0.0,0.0
1939.15,9.8658,0.0,0.0,0.0
1940.36,9.95218,0.0,0.0,0.0
1941.57,10.0397,0.0,0.0,0.0
1942.77,10.1066,0.0,0.0,0.0
1943.98,10.1921,0.0,0.0,0.0
1945.18,10.2916,0.0,0.0,0.0
1946.39,10.3781,0.0,0.0,0.0
1947.59,10.4663,0.0,0.0,0.0
1948.8,10.5496,0.0,0.0,0.0
1950.0,10.6448,0.0,0.0,0.0
1951.21,10.751,0.0,0.0,0.0
1952.41,10.8497,0.0,0.0,0.0
1953.62,10.9277,0.0,0.0,0.0
1954.82,11.0296,0.0,0.0,0.0
1956.03,11.1606,0.0,0.0,0.0
1957.23,11.2982,0.0,0.0,0.0
1958.44,11.4478,0.0,0.0,0.0
1959.65,11.6142,0.0,0.0,0.0
1960.85,11.7415,0.0,0.0,0.0
1962.06,11.8385,0.0,0.0,0.0
1963.26,11.943,0.0,0.0,0.0
1964.47,12.0331,0.0,0.0,0.0
1965.67,12.0912,0.0,0.0,0.0
1966.88,12.1794,0.0,0.0,0.0
1968.08,12.2626,0.0,0.0,0.0
1969.29,12.3531,0.0,0.0,0.0
1970.49,12.4518,0.0,0.0,0.0
1971.7,12.5426,0.0,0.0,0.0
1972.9,12.6259,0.0,0.0,0.0
1974.11,12.7031,0.0,0.0,0.0
1975.32,12.787,0.0,0.0,0.0
1976.52,12.8675,0.0,0.0,0.0
1977.73,12.8678,0.0,0.0,0.0
1978.93,12.6578,0.0,0.0,0.0
1980.14,12.4097,0.0,0.0,0.0
1981.34,12.2453,0.0,0.0,0.0
1982.55,12.1197,0.0,0.0,0.0
1983.75,12.0311,0.0,0.0,0.0
1984.96,11.9856,0.0,0.0,0.0
1986.16,11.932,0.0,0.0,0.0
1987.37,11.8936,0.0,0.0,0.0
1988.57,11.8599,0.0,0.0,0.0
1989.78,11.8277,0.0,0.0,0.0
1990.98,11.8188,0.0,0.0,0.0
1992.19,11.8015,0.0,0.0,0.0
1993.39,11.7964,0.0,0.0,0.0
1994.6,11.7966,0.0,0.0,0.0
1995.81,11.7936,0.0,0.0,0.0
1997.01,11.8136,0.0,0.0,0.0
1998.22,11.8556,0.0,0.0,0.0
1999.42,11.9045,0.0,0.0,0.0
2000.63,11.9695,0.0,0.0,0.0
2001.83,12.0599,0.0,0.0,0.0
2003.04,12.154,0.0,0.0,0.0
2004.24,12.3005,0.0,0.0,0.0
2005.45,12.4574,0.0,0.0,0.0
2006.65,12.6054,0.0,0.0,0.0
2007.86,12.6489,0.0,0.0,0.0
2009.07,12.6227,0.0,0.0,0.0
2010.27,12.624,0.0,0.0,0.0
2011.48,12.6428,0.0,0.0,0.0
2012.68,12.6482,0.0,0.0,0.0
2013.89,12.6693,0.0,0.0,0.0
2015.09,12.7096,0.0,0.0,0.0
2016.3,12.7437,0.0,0.0,0.0
2017.5,12.7722,0.0,0.0,0.0
2018.71,12.779,0.0,0.0,0.0
2019.91,12.7983,0.0,0.0,0.0
2021.12,12.8219,0.0,0.0,0.0
2022.32,12.8542,0.0,0.0,0.0
2023.53,12.8808,0.0,0.0,0.0
2024.73,12.8796,0.0,0.0,0.0
2025.94,12.8846,0.0,0.0,0.0
2027.14,12.8984,0.0,0.0,0.0
2028.35,12.8924,0.0,0.0,0.0
2029.56,12.8945,0.0,0.0,0.0
2030.76,12.9162,0.0,0.0,0.0
2031.97,12.9199,0.0,0.0,0.0
2033.17,12.8972,0.0,0.0,0.0
2034.38,12.8346,0.0,0.0,0.0
2035.58,12.7215,0.0,0.0,0.0
2036.79,12.5994,0.0,0.0,0.0
2037.99,12.4616,0.0,0.0,0.0
2039.2,12.3593,0.0,0.0,0.0
2040.4,12.2761,0.0,0.0,0.0
2041.61,12.1949,0.0,0.0,0.0
2042.81,12.0871,0.0,0.0,0.0
2044.02,11.995,0.0,0.0,0.0
2045.22,11.9358,0.0,0.0,0.0
2046.43,11.8766,0.0,0.0,0.0
2047.64,11.7744,0.0,0.0,0.0
2048.84,11.642,0.0,0.0,0.0
2050.05,11.3982,0.0,0.0,0.0
2051.25,11.0597,0.0,0.0,0.0
2052.46,10.9314,0.0,0.0,0.0
2053.66,10.9163,0.0,0.0,0.0
2054.87,10.8222,0.0,0.0,0.0
2056.07,10.722,0.0,0.0,0.0
2057.28,10.6602,0.0,0.0,0.0
2058.48,10.6148,0.0,0.0,0.0
2059.69,10.5693,0.0,0.0,0.0
2060.89,10.5145,0.0,0.0,0.0
2062.1,10.4666,0.0,0.0,0.0
2063.3,10.4177,0.0,0.0,0.0
2064.51,10.3759,0.0,0.0,0.0
2065.72,10.32,0.0,0.0,0.0
2066.92,10.2598,0.0,0.0,0.0
2068.13,10.2167,0.0,0.0,0.0
2069.33,10.1654,0.0,0.0,0.0
2070.54,10.1209,0.0,0.0,0.0
2071.74,10.0693,0.0,0.0,0.0
2072.95,10.0076,0.0,0.0,0.0
2074.15,9.93581,0.0,0.0,0.0
2075.36,9.87438,0.0,0.0,0.0
2076.56,9.8202,0.0,0.0,0.0
2077.77,9.7531,0.0,0.0,0.0
2078.97,9.68435,0.0,0.0,0.0
2080.18,9.63321,0.0,0.0,0.0
2081.39,9.58164,0.0,0.0,0.0
2082.59,9.51811,0.0,0.0,0.0
2083.8,9.47784,0.0,0.0,0.0
2085.0,9.43483,0.0,0.0,0.0
2086.21,9.4035,0.0,0.0,0.0
2087.41,9.38195,0.0,0.0,0.0
2088.62,9.34902,0.0,0.0,0.0
2089.82,9.34935,0.0,0.0,0.0
2091.03,9.35761,0.0,0.0,0.0
2092.23,9.3821,0.0,0.0,0.0
2093.44,9.44134,0.0,0.0,0.0
2094.64,9.5058,0.0,0.0,0.0
2095.85,9.51356,0.0,0.0,0.0
2097.05,9.4834,0.0,0.0,0.0
2098.26,9.45059,0.0,0.0,0.0
2099.47,9.4258,0.0,0.0,0.0
2100.67,9.40125,0.0,0.0,0.0
2101.88,9.37973,0.0,0.0,0.0
2103.08,9.35552,0.0,0.0,0.0
2104.29,9.33437,0.0,0.0,0.0
2105.49,9.31645,0.0,0.0,0.0
2106.7,9.30169,0.0,0.0,0.0
2107.9,9.27936,0.0,0.0,0.0
2109.11,9.25433,0.0,0.0,0.0
2110.31,9.24716,0.0,0.0,0.0
2111.52,9.22439,0.0,0.0,0.0
2112.72,9.17665,0.0,0.0,0.0
2113.93,9.15242,0.0,0.0,0.0
2115.14,9.13825,0.0,0.0,0.0
2116.34,9.14296,0.0,0.0,0.0
2117.55,9.17419,0.0,0.0,0.0
2118.75,9.19481,0.0,0.0,0.0
2119.96,9.21342,0.0,0.0,0.0
2121.16,9.26676,0.0,0.0,0.0
2122.37,9.33323,0.0,0.0,0.0
2123.57,9.38532,0.0,0.0,0.0
2124.78,9.44813,0.0,0.0,0.0
2125.98,9.53217,0.0,0.0,0.0
2127.19,9.63657,0.0,0.0,0.0
2128.39,9.75185,0.0,0.0,0.0
2129.6,9.8868,0.0,0.0,0.0
2130.8,10.0396,0.0,0.0,0.0
2132.01,10.2187,0.0,0.0,0.0
2133.22,10.4165,0.0,0.0,0.0
2134.42,10.6112,0.0,0.0,0.0
